Repository: davidbrough1/ni_super_alloy

File: phasetrans/data/initd.tdb
$... Thermo-Calc Database: 
NIMOB   TC_DATA/NI_MOB_NIST.TDB      USR NI-MOB-GE NIST  Database V1.0!
TCFE7   TC_DATA/TCFE7/TCFE7setup.TDC TCS Steels/Fe-Alloys Database v7.0!
TCFE6   TC_DATA/TCFE6/TCFE6setup.TDC TCS Steels/Fe-Alloys Database v6.2!
TCFE5   TC_DATA/TCFE5/TCFE5setup.TDC TCS Steels/Fe-Alloys Database v5.0!
TCFE4   TC_DATA/TCFE4/TCFE4setup.TDC TCS Steels/Fe-Alloys Database v4.1!
TCFE3   TC_DATA/TCFE3/TCFE3setup.TDC TCS Steels/Fe-Alloys Database v3.1!
TCFE2   TC_DATA/TCFE2/TCFE2setup.TDC TCS Steels/Fe-Alloys Database v2.1!
TCFE1   TC_DATA/TCFE1/TCFE1setup.TDC TCS Steels/Fe-Alloys Database v1.0!
FEDAT   TC_DATA/FEDAT/FEDATsetup.TDC TCS/TT Steels Database v1.0!
TCNI7   TC_DATA/TCNI7/TCNI7setup.TDC TCS Ni-Alloys Database v7.0!
TCNI6   TC_DATA/TCNI6/TCNI6setup.TDC TCS Ni-Alloys Database v6.0!
TCNI5   TC_DATA/TCNI5/TCNI5setup.TDC TCS Ni-Alloys Database v5.1!
TCNI4   TC_DATA/TCNI4/TCNI4setup.TDC TCS Ni-Alloys Database v4.0!
TCNI1   TC_DATA/TCNI1/TCNI1setup.TDC TCS Ni-Alloys Database v1.3!
TCAL3   TC_DATA/TCAL3/TCAL3setup.TDC TCS Al-Alloys Database v3.0!
TCAL2   TC_DATA/TCAL2/TCAL2setup.TDC TCS Al-Alloys Database v2.1!
TCAL1   TC_DATA/TCAL1/TCAL1setup.TDC TCS Al-Alloys Database v1.2!
TCMG3   TC_DATA/TCMG3/TCMG3setup.TDC TCS Mg-Alloys Database v3.0!
TCMG2   TC_DATA/TCMG2/TCMG2setup.TDC TCS Mg-Alloys Database v2.0!
TCMG1   TC_DATA/TCMG1/TCMG1setup.TDC TCS Mg-Alloys Database v1.1!
TCBIN   TC_DATA/TCBIN/TCBINsetup.TDC TC Binary Solutions Database v1.1!
SSOL5   TC_DATA/SSOL5/SSOL5setup.TDC SGTE Alloy Solutions Database v5.0!
SSOL4   TC_DATA/SSOL4/SSOL4setup.TDC SGTE Alloy Solutions Database v4.9f!
SSOL2   TC_DATA/SSOL2/SSOL2setup.TDC SGTE Alloy Solutions Database v2.1!
SSUB5   TC_DATA/SSUB5/SSUB5setup.TDC SGTE Substances Database v5.1!
SSUB4   TC_DATA/SSUB4/SSUB4setup.TDC SGTE Substances Database v4.1!
SSUB3   TC_DATA/SSUB3/SSUB3setup.TDC SGTE Substances Database v3.3!
SSUB2   TC_DATA/SSUB2/SSUB2setup.TDC SGTE Substances Database v2.2!
SNOB3   TC_DATA/SNOB3/SNOB3setup.TDC SGTE Nobel Metal Alloys Database v3.1!
SNOB2   TC_DATA/SNOB2/SNOB2setup.TDC SGTE Nobel Metal Alloys Database v2.1!
SNOB1   TC_DATA/SNOB1/SNOB1setup.TDC SGTE Nobel Metal Alloys Database v1.2!
STBC2   TC_DATA/STBC2/STBC2setup.TDC SGTE Thermal Barrier Coating TDB v2.2!
STBC1   TC_DATA/STBC1/STBC1setup.TDC SGTE Thermal Barrier Coating TDB v1.1!
SALT1   TC_DATA/SALT1/SALT1setup.TDC SGTE Molten Salts Database v1.2!
SNUX6   TC_DATA/SNUX6/SNUX6setup.TDC SGTE In-Vessel Nuclear Oxide TDB v6.2!
SEMC2   TC_DATA/SEMC2/SEMC2setup.TDC TC Semi-Conductors Database v2.1!
SLAG3   TC_DATA/SLAG3/SLAG3setup.TDC TCS Fe-containing Slag Database v3.2!
SLAG2   TC_DATA/SLAG2/SLAG2setup.TDC TCS Fe-containing Slag Database v2.2!
SLAG1   TC_DATA/SLAG1/SLAG1setup.TDC TCS Fe-containing Slag Database v1.2!
TCOX5   TC_DATA/TCOX5/TCOX5setup.TDC TCS Metal Oxide Solutions Database v5.1!
TCOX4   TC_DATA/TCOX4/TCOX4setup.TDC TCS Metal Oxide Solutions Database v4.1!
ION3    TC_DATA/ION3/ION3setup.TDC   TCS Ionic Solutions Database v3.0!
ION2    TC_DATA/ION2/ION2setup.TDC   TCS Ionic Solutions Database v2.6!
ION1    TC_DATA/ION1/ION1setup.TDC   TCS Ionic Solutions Database v1.5!
NOX2    TC_DATA/NOX2/NOX2setup.TDC   NPL Oxide Solutions Database v2.1!
NSLD2   TC_DATA/NSLD2/NSLD2setup.TDC NPL Solder Alloys Database v2.3!
TCSLD1  TC_DATA/TCSLD1/TCSLD1setup.TDC TCS Solder Alloys Database v1.1!
TCSLD2  TC_DATA/TCSLD2/TCSLD2setup.TDC TCS Solder Alloys Database v2.0!
TCSI1   TC_DATA/TCSI1/TCSI1setup.TDC TCS Ultrapure Silicon Database v1.0!
TCMP2   TC_DATA/TCMP2/TCMP2setup.TDC TCS Materials Processing Database v2.5!
TCES1   TC_DATA/TCES1/TCES1setup.TDC TCS Combustion/Sintering Database v1.1!
TCSC1   TC_DATA/TCSC1/TCSC1setup.TDC TCS Super Conductor Database v1.0!
TCFC1   TC_DATA/TCFC1/TCFC1setup.TDC TCS SOFC Database v1.0!
TCNF2   TC_DATA/TCNF2/TCNF2setup.TDC TCS Nuclear Fuels Database v2.1b!
NUMT2   TC_DATA/NUMT2/NUMT2setup.TDC TCS Nuclear Materials Database v2.1!
NUOX4   TC_DATA/NUOX4/NUOX4setup.TDC TCS Nuclear Oxides Database v4.2!
NUTO1   TC_DATA/NUTO1/NUTO1setup.TDC TCS U-Zr-Si Ternary Oxides TDB v1.1!
NUTA1   TC_DATA/NUTA1/NUTA1setup.TDC TCS Ag-Cd-In Ternary Alloys TDB v1.1!
NUCL10  TC_DATA/NUCL10/NUCL10setup.TDC ThermoData NUCLEA Alloys-oxides TDB v10.2!
MEPH11  TC_DATA/MEPH11/MEPH11setup.TDC ThermoData MEPHISTA Nuclear Fuels TDB v11!
TTNI8   TC_DATA/TTNI8/TTNI8setup.TDC TT Ni-Alloys Database v8.3!
TTNI7   TC_DATA/TTNI7/TTNI7setup.TDC TT Ni-Alloys Database v7.4!
TTNI6   TC_DATA/TTNI6/TTNI6setup.TDC TT Ni-Alloys Database v6.3!
TTNI5   TC_DATA/TTNI5/TTNI5setup.TDC TT Ni-Alloys Database v5.2!
TTNF5   TC_DATA/TTNF5/TTNF5setup.TDC TT NiFe-Alloys Database v5.0!
TTTI3   TC_DATA/TTTI3/TTTI3setup.TDC TT Ti-Alloys Database v3.1!
TTTI2   TC_DATA/TTTI2/TTTI2setup.TDC TT Ti-Alloys Database v2.1!
TTTIAL  TC_DATA/TTTIAL/TTTIALsetup.TDC TT TiAl-Alloys Database v1.1!
$TTTA1  TC_DATA/TTTA1/TTTA1setup.TDC   TT TiAl-Alloys Database v1.1!
TTAL8   TC_DATA/TTAL8/TTAL8setup.TDC TT Al-Alloys Database v8.1!
TTAL7   TC_DATA/TTAL7/TTAL7setup.TDC TT Al-Alloys Database v7.1!
TTAL6   TC_DATA/TTAL6/TTAL6setup.TDC TT Al-Alloys Database v6.1!
TTAL5   TC_DATA/TTAL5/TTAL5setup.TDC TT Al-Alloys Database v5.1!
TTAL4   TC_DATA/TTAL4/TTAL4setup.TDC TT Al-Alloys Database v4.1!
TTAL3   TC_DATA/TTAL3/TTAL3setup.TDC TT Al-Alloys Database v3.1!
TTMG5   TC_DATA/TTMG5/TTMG5setup.TDC TT Mg-Alloys Database v5.1!
TTMG4   TC_DATA/TTMG4/TTMG4setup.TDC TT Mg-Alloys Database v4.2!
TTMG3   TC_DATA/TTMG3/TTMG3setup.TDC TT Mg-Alloys Database v3.1!
TTMG2   TC_DATA/TTMG2/TTMG2setup.TDC TT Mg-Alloys Database v2.1!
TTZR1   TC_DATA/TTZR1/TTZR1setup.TDC TT Zr-Alloys Database v1.1!
TCAQ2   TC_DATA/TCAQ2/TCAQ2setup.TDC TCS Aqueous Solution Database v2.7!
AQS2    TC_DATA/AQS2/AQS2setup.TDC   TGG Aqueous Solution Database v2.5!
GCE2    TC_DATA/GCE2/GCE2setup.TDC   TGG Geochemical/Environmental TDB v2.3!
CCC1    TC_DATA/CCC1/CCC1setup.TDC   CCT Cemented Carbides Database v1.0!
PURE5   TC_DATA/PURE5/PURE5setup.TDB SGTE Unary (Pure Elements) TDB v5.1!
PSUB    TC_DATA/PSUB/PSUBsetup.TDB   TCS Public Pure Substances TDB v1.2!
PBIN    TC_DATA/PBIN/PBINsetup.TDB   TCS Public Binary Alloys TDB v1.2!
PTERN   TC_DATA/PTERN/PTERNsetup.TDB TCS Public Ternary Alloys TDB v1.3!
PKP     TC_DATA/PKP/PKPsetup.TDB     Kaufman Binary Alloys TDB v1.1!
PCHAT   TC_DATA/PCHAT/PCHATsetup.TDB Chatenay-Malabry Binary Alloys TDB v1.1!
PG35    TC_DATA/PG35/PG35setup.TDB   G35 Binary Semi-Conductors TDB v1.2!
PION    TC_DATA/PION/PIONsetup.TDB   TCS Public Ionic Solutions TDB v1.1!
PAQ2    TC_DATA/PAQ2/PAQ2setup.TDB   TCS Public Aqueous Soln (SIT) TDB v2.4!
PAQS2   TC_DATA/PAQS2/PAQS2setup.TDB TCS Public Aqueous Soln (HKF) TDB v2.4!
PGEO    TC_DATA/PGEO/PGEOsetup.TDB   Saxena Pure Minerals Database v1.2!
$... DICTRA Mobility Database: 
MOB2    TC_DATA/MOB2/MOB2setup.TDC     TCS Alloys Mobility Database v2.4!
MOB1    TC_DATA/MOB1/MOB1setup.TDC     TCS Alloys Mobility Database v1.3!
MOBFE1  TC_DATA/MOBFE1/MOBFE1setup.TDC TCS Steels/Fe-Alloys Mobility Database v1.0! 
MOBFE2  TC_DATA/MOBFE2/MOBFE2setup.TDC TCS Steels/Fe-Alloys Mobility Database v2.0! 
MOBNI3  TC_DATA/MOBNI3/MOBNI3setup.TDC TCS Ni-Alloys Mobility Database v3.0! 
MOBNI2  TC_DATA/MOBNI2/MOBNI2setup.TDC TCS Ni-Alloys Mobility Database v2.4! 
MOBNI1  TC_DATA/MOBNI1/MOBNI1setup.TDC TCS Ni-Alloys Mobility Database v1.0!
MOBAL3  TC_DATA/MOBAL3/MOBAL3setup.TDC TCS Al-Alloys Mobility Database v3.0! 
MOBAL2  TC_DATA/MOBAL2/MOBAL2setup.TDC TCS Al-Alloys Mobility Database v2.0!
MOBAL1  TC_DATA/MOBAL1/MOBAL1setup.TDC TCS Al-Alloys Mobility Database v1.0!
MOBTI1  TC_DATA/MOBTI1/MOBTI1setup.TDC TCS Ti-Alloys Mobility Database v1.0!
BISH    TC_DATA/BISH/BISHsetup.TDC     Bishop Dilute Al-Alloys MDB v1.0!
OIKA    TC_DATA/OIKA/OIKAsetup.TDC     Oikawa Dilute Fe-Alloys MDB v1.0!
PFRIB   TC_DATA/PFRIB/PFRIDsetup.TDB    Fridberg Dilute Fe-Alloys MDB v1.0!

File: phasetrans/data/NI_MOB_NIST.TDB (part 2 of 2)
$ Mobility Database for Ni-Al-Cr-Co-Hf-Mo-Nb-Re-Ta-Ti-W
   PARAMETER MQ(FCC_A1&TA,W:C;0) 298.15 -267729+R*T*LN(6.67188E-5);
        6.00E+3 N !



   PARAMETER MQ(FCC_A1&TA,NI,TA:VA;0) 298.15 -1.6338E+5-15.97*T; 
	6.00E+3 N REF250 !

   PARAMETER MQ(FCC_A1&TA,NI,TA:C;0) 298.15 -1.6338E+5-15.97*T;
	6.00E+3 N REF250 !



$$$$$$$$$$$$$$$$$$$$$ Mobility of Ti  $$$$$$$$$$$$$$$$$$$$$

  PARAMETER MQ(FCc_A1&TI,*:*;0) 298.15 257090+R*T*LN(8.56E-5);	
         6.00E+3 N !
  PARAMETER MQ(FCC_A1&TI,AL:VA;0) 298.15  -257818+R*T*LN(1.58e-4); 
	6.00E+3 N REF280! 
  PARAMETER MQ(FCC_A1&TI,CO:VA;0) 298.15  -257090+R*T*LN(8.56E-5);
	6.00E+3 N !
  PARAMETER MQ(FCC_A1&TI,CR:VA;0) 298.15  -257090+R*T*LN(8.56E-5);
	6.00E+3 N !
  PARAMETER MQ(FCC_A1&TI,HF:VA;0) 298.15  -257090+R*T*LN(8.56E-5);
	6.00E+3 N !
  PARAMETER MQ(FCC_A1&TI,FE:VA;0) 298.15  -257090+R*T*LN(8.56E-5);	
         6.00E+3 N !
  PARAMETER MQ(FCC_A1&TI,MO:VA;0) 298.15  -257090+R*T*LN(8.56E-5);
	6.00E+3 N !
  PARAMETER MQ(FCC_A1&TI,NB:VA;0) 298.15  -257090+R*T*LN(8.56E-5);	
        6.000E+3 N !
  PARAMETER MQ(FCC_A1&TI,NI:VA;0) 298.15  -257090+R*T*LN(8.56E-5);
	  6.00E+3 N REF280!
  PARAMETER MQ(FCc_A1&TI,PT:VA;0) 298.15 257090+R*T*LN(8.56E-5);	
         6.00E+3 N !
  PARAMETER MQ(FCC_A1&TI,RE:VA;0) 298.15  -257090+R*T*LN(8.56E-5);
	 6.00E+3 N !
  PARAMETER MQ(FCC_A1&TI,TA:VA;0) 298.15  -257090+R*T*LN(8.56E-5);	
         6.00E+3 N !
  PARAMETER MQ(FCC_A1&TI,TI:VA;0) 298.15 -261183+R*T*LN(1.095e-4); 
         6.00E+3 N REF 280 !
  PARAMETER MQ(FCC_A1&TI,W:VA;0) 298.15 -257090+R*T*LN(8.56E-5);
 	6.00E+3 N !


  PARAMETER MQ(FCC_A1&TI,AL:C;0) 298.15  -257818+R*T*LN(1.58e-4);
        6.00E+3 N REF280!
  PARAMETER MQ(FCC_A1&TI,CO:C;0) 298.15  -257090+R*T*LN(8.56E-5);      
  6.00E+3 N !
  PARAMETER MQ(FCC_A1&TI,CR:C;0) 298.15  -257090+R*T*LN(8.56E-5);
        6.00E+3 N !
  PARAMETER MQ(FCC_A1&TI,HF:C;0) 298.15  -257090+R*T*LN(8.56E-5);
        6.00E+3 N !
  PARAMETER MQ(FCC_A1&TI,FE:C;0) 298.15  -257090+R*T*LN(8.56E-5);
        6.00E+3 N !
  PARAMETER MQ(FCC_A1&TI,MO:C;0) 298.15  -257090+R*T*LN(8.56E-5);
        6.00E+3 N !
  PARAMETER MQ(FCC_A1&TI,NB:C;0) 298.15  -257090+R*T*LN(8.56E-5);       
 6.000E+3 N !
  PARAMETER MQ(FCC_A1&TI,NI:C;0) 298.15  -257090+R*T*LN(8.56E-5);
          6.00E+3 N REF280 !
  PARAMETER MQ(FCC_A1&TI,RE:C;0) 298.15  -257090+R*T*LN(8.56E-5);     
   6.00E+3 N !
  PARAMETER MQ(FCC_A1&TI,TA:C;0) 298.15  -257090+R*T*LN(8.56E-5);
        6.00E+3 N !
  PARAMETER MQ(FCC_A1&TI,TI:C;0) 298.15 -261183+R*T*LN(1.095e-4);
        6.00E+3 N REF280 !
  PARAMETER MQ(FCC_A1&TI,W:C;0) 298.15 -257090+R*T*LN(8.56E-5);
         6.00E+3 N !




  PARAMETER MQ(FCC_A1&TI,NI,TI:VA;0) 298.15 -23949-33.6*T; 6.00E+3 N REF280!
  PARAMETER MQ(FCC_A1&TI,Al,TI:VA;0) 298.15  -135255+20.4*T; 6.00E+3 N REF280!
  PARAMETER MQ(FCC_A1&TI,AL,NI:VA;0) 298.15 -10893; 6.00e+3 N REF280!

  PARAMETER MQ(FCC_A1&TI,NI,TI:C;0) 298.15 -23949-33.6*T; 6.00E+3 N REF280!
  PARAMETER MQ(FCC_A1&TI,Al,TI:C;0) 298.15  -135255+20.4*T; 6.00E+3 N REF280!
  PARAMETER MQ(FCC_A1&TI,AL,NI:C;0) 298.15 -10893; 6.00e+3 N REF280!


$$$$$$$$$$$$ Mobility of W *********************

  PARAMETER MQ(FCC_A1&W,*,*;0) 298.15 -282130+R*T*LN(2.800E-5);
	 6.00E+3 N !

  PARAMETER MQ(FCC_A1&W,AL:VA;0) 298.15 -282130+R*T*LN(2.800E-5);
	 6.00E+3 N !
  PARAMETER MQ(FCC_A1&W,CO:VA;0) 298.15 -282130+R*T*LN(2.800E-5); 
	6.00E+3 N !
  PARAMETER MQ(FCC_A1&W,CR:VA;0) 298.15 -282130+R*T*LN(2.800E-5);
	 6.00E+3 N !
  PARAMETER MQ(FCC_A1&W,HF:VA;0) 298.15 -282130+R*T*LN(2.800E-5); 
	6.00E+3 N !
  PARAMETER MQ(FCC_A1&W,FE:VA;0) 298.15 -282130+R*T*LN(2.800E-5);
	6.00E+3 N !
  PARAMETER MQ(FCC_A1&W,MO:VA;0) 298.15 -282130+R*T*LN(2.800E-5); 
	6.00E+3 N !
  PARAMETER MQ(FCC_A1&W,NB:VA;0) 298.15  -282130+R*T*LN(2.800E-5);
        6.00E+3 N !
  PARAMETER MQ(FCC_A1&W,NI:VA;0) 298.15  -282130+R*T*LN(2.800E-5); 
	 6.00E+3 N REF250 !
  PARAMETER MQ(FCC_A1&W,PT:VA;0) 298.15 -282130+R*T*LN(2.800E-5);
	 6.00E+3 N !
  PARAMETER MQ(FCC_A1&W,RE:VA;0) 298.15 -282130+R*T*LN(2.800E-5); 
	6.00E+3 N !
  PARAMETER MQ(FCC_A1&W,TA:VA;0) 298.15 -282130+R*T*LN(2.800E-5); 
	6.00E+3 N !
  PARAMETER MQ(FCC_A1&W,TI:VA;0) 298.15 -282130+R*T*LN(2.800E-5); 
	6.00E+3 N !
  PARAMETER MQ(FCC_A1&W,W:VA;0) 298.15 -311423+R*T*LN(2.1866E-4); 
	6.00E+3 N REF250 ! 


  PARAMETER MQ(FCC_A1&W,AL:C;0) 298.15 -282130+R*T*LN(2.800E-5);
         6.00E+3 N !
  PARAMETER MQ(FCC_A1&W,CO:C;0) 298.15 -282130+R*T*LN(2.800E-5);
        6.00E+3 N !
  PARAMETER MQ(FCC_A1&W,CR:C;0) 298.15 -282130+R*T*LN(2.800E-5);
         6.00E+3 N !
  PARAMETER MQ(FCC_A1&W,HF:C;0) 298.15 -282130+R*T*LN(2.800E-5);
        6.00E+3 N !
  PARAMETER MQ(FCC_A1&W,FE:C;0) 298.15 -282130+R*T*LN(2.800E-5);
        6.00E+3 N !
  PARAMETER MQ(FCC_A1&W,MO:C;0) 298.15 -282130+R*T*LN(2.800E-5);
        6.00E+3 N !
  PARAMETER MQ(FCC_A1&W,NB:C;0) 298.15  -282130+R*T*LN(2.800E-5);
        6.00E+3 N !
  PARAMETER MQ(FCC_A1&W,NI:C;0) 298.15  -282130+R*T*LN(2.800E-5);
         6.00E+3 N REF250 !
  PARAMETER MQ(FCC_A1&W,RE:C;0) 298.15 -282130+R*T*LN(2.800E-5);
        6.00E+3 N !
  PARAMETER MQ(FCC_A1&W,TA:C;0) 298.15 -282130+R*T*LN(2.800E-5);
        6.00E+3 N !
  PARAMETER MQ(FCC_A1&W,TI:C;0) 298.15 -282130+R*T*LN(2.800E-5);
        6.00E+3 N !
  PARAMETER MQ(FCC_A1&W,W:C;0) 298.15 -311423+R*T*LN(2.1866E-4);
        6.00E+3 N REF250 !



$$ Ni-W $$

   PARAMETER MQ(FCC_A1&W,NI,W:VA;0) 298.15 -9.70249E+4; 6.000E+3 N REF250 !
   PARAMETER MQ(FCC_A1&W,NI,W:C;0) 298.15 -9.70249E+4; 6.000E+3 N REF250 !




$$$$$$$$$$$$$$$$$$$$$$$$$$$$$$$$$$$$$$$$$$$$$$$$$$$$$$$$$$$$$$$$$$$$$$$$$$$$
$                            FCC_L12
$$$$$$$$$$$$$$$$$$$$$$$$$$$$$$$$$$$$$$$$$$$$$$$$$$$$$$$$$$$$$$$$$$$$$$$$$$$$$


$$ Aluminium
$
$
$
$$ 
$
PARAMETER OQ(FCC_L12&AL,*:AL:VA;0)   298.15 -2780+4.608*T; 6000 N !
PARAMETER OQ(FCC_L12&AL,*:NI:VA;0)   298.15 -2.202143E+5-50.978*T;
	 6000 N !
PARAMETER OQ(FCC_L12&AL,AL:AL:VA;0)  298.15 +0;                  6000 N !
PARAMETER OQ(FCC_L12&AL,NI:NI:VA;0)  298.15 +0;                  6000 N !


PARAMETER OQ(FCC_L12&AL,NI:AL:VA;0) 298.15 -2780+4.608*T; 
	6000 N 08CAR!
PARAMETER OQ(FCC_L12&AL,AL:NI:VA;0) 298.15 -2.202143E+5-50.978*T; 
	6000 N 08CAR!

PARAMETER OQ(FCC_L12&AL,PT:AL:VA;0) 298.15 -2780+4.608*T; 
	6000 N 08CAR!
PARAMETER OQ(FCC_L12&AL,AL:PT:VA;0) 298.15 -2.202143E+5-50.978*T; 
	6000 N 08CAR!	
	
PARAMETER OQ(FCC_L12&AL,Al,NI:AL:VA;0) 298.15 4.7529278E+5;
	 6000 N 08CAR!
PARAMETER OQ(FCC_L12&AL,AL,NI:NI:VA;0) 298.15 4.35391E+5; 
	6000 N 08CAR!
PARAMETER OQ(FCC_L12&AL,CR:NI:VA;0) 298.15 +18976; 6000 N !
PARAMETER OQ(FCC_L12&AL,NI:CR:VA;0) 298.15 +18976; 6000 N !
PARAMETER OQ(FCC_L12&AL,CR:AL:VA;0) 298.15 -2780+4.608*T; 6000 N !
PARAMETER OQ(FCC_L12&AL,AL:CR:VA;0) 298.15 -2.202143E+5-50.978*T; 6000 N !


$$ Nickel
$
$
$$
$
PARAMETER OQ(FCC_L12&NI,*:AL:VA;0)   298.15 -1.013473E+5-3.12*T; 6000 N !
PARAMETER OQ(FCC_L12&NI,*:NI:VA;0)   298.15 -6.7470459E+5+42.63*T; 6000 N !
PARAMETER OQ(FCC_L12&NI,AL:AL:VA;0)  298.15 +0;                    6000 N !
PARAMETER OQ(FCC_L12&NI,NI:NI:VA;0)  298.15 +0;                    6000 N !
$


PARAMETER OQ(FCC_L12&NI,NI:AL:VA;0) 298.15 -1.013473E+5-3.12*T; 
	6000 N 08CAR!
PARAMETER OQ(FCC_L12&NI,AL:NI:VA;0) 298.15 -6.7470459E+5+42.63*T; 
	6000 N 08CAR !
	
	
PARAMETER OQ(FCC_L12&NI,PT:AL:VA;0) 298.15 -1.013473E+5-3.12*T; 
	6000 N 08CAR!
PARAMETER OQ(FCC_L12&NI,AL:PT:VA;0) 298.15 -6.7470459E+5+42.63*T; 
	6000 N 08CAR !
	
PARAMETER OQ(FCC_L12&NI,Al,NI:AL:VA;0) 298.15 -2.22275E+5;
	6000 N 08CAR!
PARAMETER OQ(FCC_L12&NI,AL,NI:NI:VA;0) 298.15 6.12177E+5; 	
	6000 N 08CAR!

PARAMETER OQ(FCC_L12&NI,CR:NI:VA;0) 298.15 +7812; 6000 N !
PARAMETER OQ(FCC_L12&NI,NI:CR:VA;0) 298.15 +7812; 6000 N !
PARAMETER OQ(FCC_L12&NI,AL:CR:VA;0) 298.15 -6.7470459E+5+42.63*T; 6000 N !
PARAMETER OQ(FCC_L12&NI,CR:Al:VA;0) 298.15 -1.013473E+5-3.12*T; 6000 N !
PARAMETER OQ(FCC_L12&NI,CR:PT:VA;0) 298.15 +7812; 6000 N !
PARAMETER OQ(FCC_L12&NI,PT:CR:VA;0) 298.15 +7812; 6000 N !
$$ Cr


PARAMETER OQ(FCC_L12&CR,CR:NI:VA;0) 298.15 +7812; 6000 N !
PARAMETER OQ(FCC_L12&CR,NI:CR:VA;0) 298.15 +7812; 6000 N !
PARAMETER OQ(FCC_L12&CR,AL:CR:VA;0) 298.15 -6.7470459E+5+42.63*T; 6000 N !
PARAMETER OQ(FCC_L12&CR,CR:Al:VA;0) 298.15 -1.013473E+5-3.12*T; 6000 N !
PARAMETER OQ(FCC_L12&CR,AL:NI:VA;0) 298.15  +38248; 6000 N !
PARAMETER OQ(FCC_L12&CR,NI:Al:VA;0) 298.15 -2.21813E+4; 6000 N !

PARAMETER OQ(FCC_L12&CR,CR:PT:VA;0) 298.15 +7812; 6000 N !
PARAMETER OQ(FCC_L12&CR,PT:CR:VA;0) 298.15 +7812; 6000 N !
PARAMETER OQ(FCC_L12&CR,AL:PT:VA;0) 298.15  +38248; 6000 N !
PARAMETER OQ(FCC_L12&CR,PT:Al:VA;0) 298.15 -2.21813E+4; 6000 N !

$$
PARAMETER OQ(FCC_L12&CO,*:AL:VA;0)   298.15 -1.013473E+5-3.12*T; 6000 N !
PARAMETER OQ(FCC_L12&CO,*:NI:VA;0)   298.15 -6.7470459E+5+42.63*T; 6000 N !
PARAMETER OQ(FCC_L12&CO,AL:AL:VA;0)  298.15 +0;                    6000 N !
PARAMETER OQ(FCC_L12&CO,NI:NI:VA;0)  298.15 +0;                    6000 N !
$

PARAMETER OQ(FCC_L12&CO,NI:AL:VA;0) 298.15 -1.013473E+5-3.12*T; 
	6000 N 08CAR!
PARAMETER OQ(FCC_L12&CO,AL:NI:VA;0) 298.15 -6.7470459E+5+42.63*T; 
	6000 N 08CAR !
		
PARAMETER OQ(FCC_L12&CO,PT:AL:VA;0) 298.15 -1.013473E+5-3.12*T; 
	6000 N 08CAR!
PARAMETER OQ(FCC_L12&CO,AL:PT:VA;0) 298.15 -6.7470459E+5+42.63*T; 
	6000 N 08CAR !
	



$$ Pt 
$$
$
PARAMETER OQ(FCC_L12&PT,*:AL:VA;0)   298.15 -1.013473E+5-3.12*T; 6000 N !
PARAMETER OQ(FCC_L12&PT,*:NI:VA;0)   298.15 -6.7470459E+5+42.63*T; 6000 N !
PARAMETER OQ(FCC_L12&PT,AL:AL:VA;0)  298.15 +0;                    6000 N !
PARAMETER OQ(FCC_L12&PT,NI:NI:VA;0)  298.15 +0;                    6000 N !
$

PARAMETER OQ(FCC_L12&PT,NI:AL:VA;0) 298.15 -1.013473E+5-3.12*T; 
	6000 N 08CAR!
PARAMETER OQ(FCC_L12&PT,AL:NI:VA;0) 298.15 -6.7470459E+5+42.63*T; 
	6000 N 08CAR !
		
PARAMETER OQ(FCC_L12&PT,PT:AL:VA;0) 298.15 -1.013473E+5-3.12*T; 
	6000 N 08CAR!
PARAMETER OQ(FCC_L12&PT,AL:PT:VA;0) 298.15 -6.7470459E+5+42.63*T; 
	6000 N 08CAR !
	

PARAMETER OQ(FCC_L12&PT,CR:NI:VA;0) 298.15 +7812; 6000 N !
PARAMETER OQ(FCC_L12&PT,NI:CR:VA;0) 298.15 +7812; 6000 N !
PARAMETER OQ(FCC_L12&PT,AL:CR:VA;0) 298.15 -6.7470459E+5+42.63*T; 6000 N !
PARAMETER OQ(FCC_L12&PT,CR:Al:VA;0) 298.15 -1.013473E+5-3.12*T; 6000 N !
PARAMETER OQ(FCC_L12&PT,CR:PT:VA;0) 298.15 +7812; 6000 N !
PARAMETER OQ(FCC_L12&PT,PT:CR:VA;0) 298.15 +7812; 6000 N !
$$
$$
$$ PD
$$
$$
PARAMETER OQ(FCC_L12&PD,*:AL:VA;0)   298.15 -1.013473E+5-3.12*T; 6000 N !
PARAMETER OQ(FCC_L12&PD,*:NI:VA;0)   298.15 -6.7470459E+5+42.63*T; 6000 N !
PARAMETER OQ(FCC_L12&PD,AL:AL:VA;0)  298.15 +0;                    6000 N !
PARAMETER OQ(FCC_L12&PD,NI:NI:VA;0)  298.15 +0;                    6000 N !
$

PARAMETER OQ(FCC_L12&PD,NI:AL:VA;0) 298.15 -1.013473E+5-3.12*T; 
	6000 N 08CAR!
PARAMETER OQ(FCC_L12&PD,AL:NI:VA;0) 298.15 -6.7470459E+5+42.63*T; 
	6000 N 08CAR !
		
PARAMETER OQ(FCC_L12&PD,PT:AL:VA;0) 298.15 -1.013473E+5-3.12*T; 
	6000 N 08CAR!
PARAMETER OQ(FCC_L12&PD,AL:PT:VA;0) 298.15 -6.7470459E+5+42.63*T; 
	6000 N 08CAR !
	

PARAMETER OQ(FCC_L12&PD,CR:NI:VA;0) 298.15 +7812; 6000 N !
PARAMETER OQ(FCC_L12&PD,NI:CR:VA;0) 298.15 +7812; 6000 N !
PARAMETER OQ(FCC_L12&PD,AL:CR:VA;0) 298.15 -6.7470459E+5+42.63*T; 6000 N !
PARAMETER OQ(FCC_L12&PD,CR:Al:VA;0) 298.15 -1.013473E+5-3.12*T; 6000 N !
PARAMETER OQ(FCC_L12&PD,CR:PT:VA;0) 298.15 +7812; 6000 N !
PARAMETER OQ(FCC_L12&PD,PT:CR:VA;0) 298.15 +7812; 6000 N !

$$$$$$$$$$$$$$$$$$$$$$$$$$$$$$$$$$$$$$$$$$$$$$$$$$$$$$$$$$$$$$$$$$$$$$$$$$$$$
$                            BCC_A2
$$$$$$$$$$$$$$$$$$$$$$$$$$$$$$$$$$$$$$$$$$$$$$$$$$$$$$$$$$$$$$$$$$$$$$$$$$$$$


FUNCTION QFE_BCC   1 218000; 6000 N !
FUNCTION M0FE_BCC  1 4.6E-5; 6000 N !

$$ Aluminium
$
$
$
PARAMETER MQ(BCC_A2&AL,*:VA;0),,     -215000;,,N                 R1!
PARAMETER MF(BCC_A2&AL,*:VA;0),,     -80.2*T;,,N                 R1!
$
PARAMETER MQ(BCC_A2&AL,AL:VA;0),, -215000;,,N                  R464!
PARAMETER MF(BCC_A2&AL,AL:VA;0),, -80.2*T;,,N                  R464!
$
PARAMETER MQ(BCC_A2&AL,NI:VA;0),,     -215000;,,N                 R1!
PARAMETER MF(BCC_A2&AL,NI:VA;0),,     -80.2*T;,,N                 R1!

PARAMETER MQ(BCC_A2&AL,CR:VA;0) 298.15 -215000; 6000 N !
PARAMETER MF(BCC_A2&AL,CR:VA;0) 298.15 -80.20*T; 6000 N !

PARAMETER MQ(BCC_A2&AL,VA:VA;0),,     0;,,N                 R1!
PARAMETER MF(BCC_A2&AL,VA:VA;0),,     0;,,N                 R1!
$Interactions
PARAMETER MQ(BCC_A2&AL,AL,NI:VA;0) 298.15 +327400; 6000 N     07CAR!




$$ Nickel
$
$
$
PARAMETER MQ(BCC_A2&NI,*:VA;0),,  -204000;,,N                    R1!
PARAMETER MF(BCC_A2&NI,*:VA;0),,  +R*T*LN(1.8E-05);,,N           R1!
$
PARAMETER MQ(BCC_A2&NI,NI:VA;0),,   -2.04E+05;,,N               R16!
PARAMETER MF(BCC_A2&NI,NI:VA;0),,   +R*T*LN(+1.80E-05);,,N      R16!
$
PARAMETER MQ(BCC_A2&NI,AL:VA;0),,  -204000;,,N                    R1!
PARAMETER MF(BCC_A2&NI,AL:VA;0),,  +R*T*LN(1.8E-05);,,N           R1!

PARAMETER MQ(BCC_A2&NI,CR:VA;0) 298.15 -407000; 6000 N 95Jon !
PARAMETER MF(BCC_A2&NI,CR:VA;0) 298.15 -17.2*T; 6000 N 95Jon !


PARAMETER MQ(BCC_A2&NI,VA:VA;0),,  0;,,N                          R1!
PARAMETER MF(BCC_A2&NI,VA:VA;0),,  0;,,N                          R1!
$ interactions
PARAMETER MQ(BCC_A2&NI,AL,NI:VA;0) 298.15 +327400; 6000 N     07CAR!
PARAMETER MQ(BCC_A2&NI,CR,NI:VA;0) 298.15 +350000; 6000 N 95Jon !



$$ Cr
PARAMETER MQ(BCC_A2&CR,*:VA;0) 298.15 -218000; 6000 N !
PARAMETER MQ(BCC_A2&CR,AL:VA;0) 298.15 -218000; 6000 N  !
PARAMETER MQ(BCC_A2&CR,NI:VA;0) 298.15 -218000; 6000 N 95Jon !
PARAMETER MQ(BCC_A2&CR,CR:VA;0) 298.15 -407000; 6000 N 95Jon !

PARAMETER MQ(BCC_A2&CR,VA:VA;0),,     0;,,N                 R1!
PARAMETER MF(BCC_A2&CR,VA:VA;0),,     0;,,N                 R1!

PARAMETER MF(BCC_A2&CR,*:VA;0) 298.15 +R*T*LN(8.5E-05); 6000 N !
PARAMETER MF(BCC_A2&CR,AL:VA;0) 298.15 +R*T*LN(8.5E-05); 6000 N !
PARAMETER MF(BCC_A2&CR,NI:VA;0) 298.15 +R*T*LN(8.5E-05); 6000 N 95Jon !
PARAMETER MF(BCC_A2&CR,CR:VA;0) 298.15 -35.6*T; 6000 N 95Jon !
PARAMETER MF(BCC_A2&CR,VA:VA;0),,     0;,,N                 R1!

PARAMETER MQ(BCC_A2&CR,CR,NI:VA;0) 298.15 +350000; 6000 N 95Jon !

$$$$$$$$$$$$$$$$$$$$$$$$$$$$$$$$$$$$$$$$$$$$$$$$$$$$$$$$$$$$$$$$$$$$$$$$$$$$$
$                            BCC_B2
$$$$$$$$$$$$$$$$$$$$$$$$$$$$$$$$$$$$$$$$$$$$$$$$$$$$$$$$$$$$$$$$$$$$$$$$$$$$$


$$ Aluminium
$
$
$  Al:Ni
$
PARAMETER OQ(BCC_B2&Al,NI:AL:VA;0) 298.15 -3.45800E+05; 6000 N 07CAR!
PARAMETER OQ(BCC_B2&AL,AL:NI:VA;0) 298.15 -3.45800E+05; 6000 N 07CAR!
PARAMETER OQ(BCC_B2&Al,AL:VA:VA;0) 298.15 +2.53467E+05; 6000 N 07CAR!
PARAMETER OQ(BCC_B2&AL,VA:AL:VA;0) 298.15 +2.53467E+05; 6000 N 07CAR!
PARAMETER OQ(BCC_B2&AL,Ni:VA:VA;0) 298.15 +0; 6000 N           07CAR!
PARAMETER OQ(BCC_B2&AL,VA:NI:VA;0) 298.15 +0; 6000 N           07CAR!

PARAMETER OQ(BCC_B2&Al,CR:AL:VA;0) 298.15 -3.458048E+5; 6000 N !
PARAMETER OQ(BCC_B2&Al,AL:CR:VA;0) 298.15 -3.458048E+5; 6000 N !
PARAMETER OQ(BCC_B2&AL,CR:NI:VA;0) 298.15 -9.19170E+5; 6000 N !
PARAMETER OQ(BCC_B2&AL,NI:CR:VA;0) 298.15 -9.19170E+5; 6000 N !
PARAMETER OQ(BCC_B2&Al,CR:VA:VA;0) 298.15 +0; 6000 N !
PARAMETER OQ(BCC_B2&AL,VA:CR:VA;0) 298.15 +0; 6000 N !


$$ Nickel
$
$
$
PARAMETER OQ(BCC_B2&Ni,NI:AL:VA;0) 298.15 -3.19390E+05; 6000 N 07CAR!
PARAMETER OQ(BCC_B2&Ni,AL:NI:VA;0) 298.15 -3.19390E+05; 6000 N 07CAR!
PARAMETER OQ(BCC_B2&Ni,AL:VA:VA;0) 298.15 -2.26040E+05; 6000 N 07CAR!
PARAMETER OQ(BCC_B2&Ni,VA:AL:VA;0) 298.15 -2.26040E+05; 6000 N 07CAR!
PARAMETER OQ(BCC_B2&Ni,Ni:VA:VA;0) 298.15 +0; 6000 N           07CAR!
PARAMETER OQ(BCC_B2&Ni,VA:NI:VA;0) 298.15 +0; 6000 N           07CAR!

PARAMETER OQ(BCC_B2&NI,CR:AL:VA;0) 298.15  -3.193892E+5; 6000 N !
PARAMETER OQ(BCC_B2&NI,AL:CR:VA;0) 298.15  -3.193892E+5; 6000 N !
PARAMETER OQ(BCC_B2&NI,CR:NI:VA;0) 298.15  -3.9048E+5; 6000 N !
PARAMETER OQ(BCC_B2&NI,NI:CR:VA;0) 298.15  -3.9048E+5; 6000 N !
PARAMETER OQ(BCC_B2&NI,CR:VA:VA;0) 298.15 +0; 6000 N !
PARAMETER OQ(BCC_B2&NI,VA:CR:VA;0) 298.15 +0; 6000 N !


$$$  CR 
PARAMETER OQ(BCC_B2&CR,CR:AL:VA;0) 298.15 -3.193892E+5; 6000 N !
PARAMETER OQ(BCC_B2&CR,AL:CR:VA;0) 298.15 -3.193892E+5; 6000 N !
PARAMETER OQ(BCC_B2&CR,CR:NI:VA;0) 298.15 -3.9048E+5; 6000 N !
PARAMETER OQ(BCC_B2&CR,NI:CR:VA;0) 298.15 -3.9048E+5; 6000 N !
PARAMETER OQ(BCC_B2&CR,CR:VA:VA;0) 298.15 +0; 6000 N !
PARAMETER OQ(BCC_B2&CR,VA:CR:VA;0) 298.15 +0; 6000 N !
PARAMETER OQ(BCC_B2&CR,NI:AL:VA;0) 298.15 -7.4291E+4; 6000 N !
PARAMETER OQ(BCC_B2&CR,AL:NI:VA;0) 298.15 -7.4291E+4; 6000 N !
PARAMETER OQ(BCC_B2&CR,AL:VA:VA;0) 298.15 -2.260378E+5; 6000 N !
PARAMETER OQ(BCC_B2&CR,VA:AL:VA;0) 298.15 -2.260378E+5; 6000 N !
PARAMETER OQ(BCC_B2&CR,NI:VA:VA;0) 298.15 +0; 6000 N !
PARAMETER OQ(BCC_B2&CR,VA:NI:VA;0) 298.15 +0; 6000 N !


$$$$ DIFFUSIVITY in the LIQUID $$$$$$$$$$$$$$$$$$$$$$$$$$$$$$$$$$$$$

   PARAMETER DQ(LIQUID&AL,*;0) 298.15 +R*T*LN(1.0E-9); 6.00E+3 N !

   PARAMETER DQ(LIQUID&AL,AL;0) 298.15 +R*T*LN(1.0E-9); 6.00E+3 N !
   PARAMETER DQ(LIQUID&AL,C;0) 298.15 +R*T*LN(1.0e-9); 6.00E+3 N !
   PARAMETER  DQ(LIQUID&AL,CO;0) 298.15  +R*T*LN(1.0E-9); 6.00E+3 N !
   PARAMETER DQ(LIQUID&AL,CR;0) 298.15  +R*T*LN(1.0E-9); 6.00E+3 N !
   PARAMETER DQ(LIQUID&AL,HF;0) 298.15 +R*T*LN(1.0E-9); 6.00E+3 N !
   PARAMETER DQ(LIQUID&AL,FE;0) 298.15 +R*T*LN(1.0E-9); 6.00E+3 N ! 
   PARAMETER DQ(LIQUID&AL,MO;0) 298.15 +R*T*LN(1.0E-9); 6.00E+3 N ! 
   PARAMETER DQ(LIQUID&AL,NB;0) 298.15 +R*T*LN(1.0E-9); 6.00E+3 N ! 
   PARAMETER DQ(LIQUID&AL,NI;0) 298.15 +R*T*LN(1.0E-9); 6.00E+3 N !
   PARAMETER DQ(LIQUID&AL,RE;0) 298.15 +R*T*LN(1.0E-9); 6.00E+3 N !
   PARAMETER DQ(LIQUID&AL,TI;0) 298.15  +R*T*LN(1.0E-9); 6.00E+3 N !
   PARAMETER DQ(LIQUID&AL,TA;0) 298.15  +R*T*LN(1.0E-9); 6.00E+3 N !
   PARAMETER DQ(LIQUID&AL,W;0) 298.15 +R*T*LN(1.0E-9); 6.00E+3 N ! 


   
   PARAMETER DQ(LIQUID&C,*;0) 298.15 +R*T*LN(1.0E-9); 6.00E+3 N !
   
   PARAMETER DQ(LIQUID&C,AL;0) 298.15 +R*T*LN(1.0E-9); 6.00E+3 N !
   PARAMETER DQ(LIQUID&C,C;0) 298.15 +R*T*LN(1.0e-9); 6.00E+3 N !
   PARAMETER  DQ(LIQUID&C,CO;0) 298.15  +R*T*LN(1.0E-9); 6.00E+3 N !
   PARAMETER DQ(LIQUID&C,CR;0) 298.15 +R*T*LN(1.0E-9); 6.00E+3 N !
   PARAMETER DQ(LIQUID&C,HF;0) 298.15 +R*T*LN(1.0E-9); 6.00E+3 N !
   PARAMETER DQ(LIQUID&C,FE;0) 298.15 +R*T*LN(1.0E-9); 6.00E+3 N !
   PARAMETER DQ(LIQUID&C,MO;0) 298.15 +R*T*LN(1.0E-9); 6.00E+3 N !
   PARAMETER DQ(LIQUID&C,NB;0) 298.15 +R*T*LN(1.0E-9); 6.00E+3 N !
   PARAMETER DQ(LIQUID&C,NI;0) 298.15 +R*T*LN(1.0E-9); 6.00E+3 N !
   PARAMETER DQ(LIQUID&C,RE;0) 298.15 +R*T*LN(1.0E-9); 6.00E+3 N !
   PARAMETER DQ(LIQUID&C,TA;0) 298.15 +R*T*LN(1.0E-9);  6.00E+3 N !
   PARAMETER DQ(LIQUID&C,TI;0) 298.15 +R*T*LN(1.0E-9);  6.00E+3 N !
   PARAMETER DQ(LIQUID&C,W;0) 298.15 +R*T*LN(1.0E-9) ; 6.00E+3 N !

   PARAMETER DQ(LIQUID&CO,*;0) 298.15 +R*T*LN(1.0E-9); 6.00E+3 N !
 
   PARAMETER DQ(LIQUID&CO,AL;0) 298.15 +R*T*LN(1.0E-9); 6.00E+3 N !
   PARAMETER DQ(LIQUID&CO,C;0) 298.15 +R*T*LN(1.0e-9); 6.00E+3 N !
   PARAMETER  DQ(LIQUID&CO,CO;0) 298.15  +R*T*LN(1.0E-9); 6.00E+3 N !
   PARAMETER DQ(LIQUID&CO,CR;0) 298.15 +R*T*LN(1.0E-9); 6.00E+3 N !
   PARAMETER DQ(LIQUID&CO,HF;0) 298.15 +R*T*LN(1.0E-9); 6.00E+3 N !
   PARAMETER DQ(LIQUID&CO,FE;0) 298.15 +R*T*LN(1.0E-9); 6.00E+3 N !
   PARAMETER DQ(LIQUID&CO,MO;0) 298.15 +R*T*LN(1.0E-9); 6.00E+3 N !
   PARAMETER DQ(LIQUID&CO,NB;0) 298.15 +R*T*LN(1.0E-9); 6.00E+3 N !
   PARAMETER DQ(LIQUID&CO,NI;0) 298.15 +R*T*LN(1.0E-9); 6.00E+3 N !
   PARAMETER DQ(LIQUID&CO,RE;0) 298.15 +R*T*LN(1.0E-9); 6.00E+3 N !
   PARAMETER DQ(LIQUID&CO,TA;0) 298.15 +R*T*LN(1.0E-9);  6.00E+3 N !
   PARAMETER DQ(LIQUID&CO,TI;0) 298.15 +R*T*LN(1.0E-9);  6.00E+3 N !
   PARAMETER DQ(LIQUID&CO,W;0) 298.15 +R*T*LN(1.0E-9) ; 6.00E+3 N !

   PARAMETER DQ(LIQUID&CR,*;0) 298.15 +R*T*LN(1.0E-9); 6.00E+3 N !
   PARAMETER DQ(LIQUID&CR,AL;0) 298.15 +R*T*LN(1.0E-9); 6.00E+3 N !
   PARAMETER DQ(LIQUID&CR,C;0) 298.15 +R*T*LN(1.0e-9); 6.00E+3 N ! 
   PARAMETER  DQ(LIQUID&CR,CO;0) 298.15  +R*T*LN(1.0E-9); 6.00E+3 N !
   PARAMETER DQ(LIQUID&CR,CR;0) 298.15 +R*T*LN(1.0E-9); 6.00E+3 N !
   PARAMETER DQ(LIQUID&CR,HF;0) 298.15 +R*T*LN(1.0E-9); 6.00E+3 N !
   PARAMETER DQ(LIQUID&CR,FE;0) 298.15 +R*T*LN(1.0E-9); 6.00E+3 N !
   PARAMETER DQ(LIQUID&CR,MO;0) 298.15 +R*T*LN(1.0E-9); 6.00E+3 N !
   PARAMETER DQ(LIQUID&CR,NB;0) 298.15 +R*T*LN(1.0E-9); 6.00E+3 N !
   PARAMETER DQ(LIQUID&CR,NI;0) 298.15 +R*T*LN(1.0E-9); 6.00E+3 N !
   PARAMETER DQ(LIQUID&CR,RE;0) 298.15 +R*T*LN(1.0E-9); 6.00E+3 N !
   PARAMETER DQ(LIQUID&CR,TA;0) 298.15 +R*T*LN(1.0E-9); 6.00E+3 N !
   PARAMETER DQ(LIQUID&CR,TA;0) 298.15 +R*T*LN(1.0E-9); 6.00E+3 N !
   PARAMETER DQ(LIQUID&CR,W:0) 298.15  +R*T*LN(1.0E-9); 6.00E+3 N !

   
   PARAMETER DQ(LIQUID&FE,*;0) 298.15 +R*T*LN(1.0E-9); 6.00E+3 N !
   PARAMETER DQ(LIQUID&FE,AL;0) 298.15 +R*T*LN(1.0E-9); 6.00E+3 N !
   PARAMETER DQ(LIQUID&FE,C;0) 298.15 +R*T*LN(1.0e-9); 6.00E+3 N ! 
   PARAMETER DQ(LIQUID&FE,CO;0) 298.15 +R*T*LN(1.0E-9); 6.00E+3 N !
   PARAMETER DQ(LIQUID&FE,CR;0) 298.15 +R*T*LN(1.0E-9); 6.00E+3 N !
   PARAMETER DQ(LIQUID&FE,FE;0) 298.15 +R*T*LN(1.0E-9); 6.00E+3 N !
   PARAMETER DQ(LIQUID&FE,HF;0) 298.15 +R*T*LN(1.0E-9); 6.00E+3 N !
   PARAMETER DQ(LIQUID&FE,MO;0) 298.15 +R*T*LN(1.0E-9); 6.00E+3 N !
   PARAMETER DQ(LIQUID&FE,NB;0) 298.15 +R*T*LN(1.0E-9); 6.00E+3 N !
   PARAMETER DQ(LIQUID&FE,NI;0) 298.15 +R*T*LN(1.0E-9); 6.00E+3 N !
   PARAMETER DQ(LIQUID&FE,RE;0) 298.15 +R*T*LN(1.0E-9); 6.00E+3 N ! 
   PARAMETER DQ(LIQUID&FE,TA;0) 298.15 +R*T*LN(1.0E-9); 6.00E+3 N !
   PARAMETER DQ(LIQUID&FE,TI;0) 298.15 +R*T*LN(1.0E-9); 6.00E+3 N !
   PARAMETER DQ(LIQUID&FE,W;0) 298.15 +R*T*LN(1.0E-9); 6.00E+3 N !



   PARAMETER DQ(LIQUID&HF,*;0) 298.15 +R*T*LN(1.0E-9); 6.00E+3 N !
  PARAMETER DQ(LIQUID&HF,AL;0) 298.15 +R*T*LN(1.0E-9); 6.00E+3 N !
   PARAMETER DQ(LIQUID&HF,C;0) 298.15 +R*T*LN(1.0e-9); 6.00E+3 N !
   PARAMETER  DQ(LIQUID&HF,CO;0) 298.15  +R*T*LN(1.0E-9); 6.00E+3 N !
   PARAMETER DQ(LIQUID&HF,CR;0) 298.15 +R*T*LN(1.0E-9); 6.00E+3 N !
   PARAMETER DQ(LIQUID&HF,HF;0) 298.15 +R*T*LN(1.0E-9); 6.00E+3 N !
   PARAMETER DQ(LIQUID&HF,FE;0) 298.15 R*T*LN(1.0E-9); 6.00E+3 N !
   PARAMETER DQ(LIQUID&HF,MO;0) 298.15 +R*T*LN(1.0E-9); 6.00E+3 N !
   PARAMETER DQ(LIQUID&HF,NB;0) 298.15 +R*T*LN(1.0E-9); 6.00E+3 N !
   PARAMETER DQ(LIQUID&HF,NI;0) 298.15 +R*T*LN(1.0E-9); 6.00E+3 N !
   PARAMETER DQ(LIQUID&HF,RE;0) 298.15 +R*T*LN(1.0E-9); 6.00E+3 N !
   PARAMETER DQ(LIQUID&HF,TA;0) 298.15 +R*T*LN(1.0E-9); 6.00E+3 N !
   PARAMETER DQ(LIQUID&HF,TI;0) 298.15 +R*T*LN(1.0E-9); 6.00E+3 N !
   PARAMETER DQ(LIQUID&HF,W:0) 298.15  +R*T*LN(1.0E-9); 6.00E+3 N !

  PARAMETER DQ(LIQUID&MO,*;0) 298.15 +R*T*LN(1.0E-9); 6.00E+3 N !
    PARAMETER DQ(LIQUID&MO,AL;0) 298.15 +R*T*LN(1.0E-9); 6.00E+3 N !
   PARAMETER DQ(LIQUID&MO,C;0) 298.15 +R*T*LN(1.0e-9); 6.00E+3 N !
   PARAMETER  DQ(LIQUID&MO,CO;0) 298.15  +R*T*LN(1.0E-9); 6.00E+3 N !
   PARAMETER DQ(LIQUID&MO,CR;0) 298.15 +R*T*LN(1.0E-9); 6.00E+3 N !
   PARAMETER DQ(LIQUID&MO,HF;0) 298.15 +R*T*LN(1.0E-9); 6.00E+3 N !
   PARAMETER DQ(LIQUID&MO,FE;0) 298.15 +R*T*LN(1.0E-9); 6.00E+3 N !
   PARAMETER DQ(LIQUID&MO,MO;0) 298.15 +R*T*LN(1.0E-9); 6.00E+3 N !
   PARAMETER DQ(LIQUID&MO,NB;0) 298.15 +R*T*LN(1.0E-9); 6.00E+3 N !
   PARAMETER DQ(LIQUID&MO,NI;0) 298.15 +R*T*LN(1.0E-9); 6.00E+3 N !
   PARAMETER DQ(LIQUID&MO,RE;0) 298.15 +R*T*LN(1.0E-9); 6.00E+3 N !
   PARAMETER DQ(LIQUID&MO,TA;0) 298.15 +R*T*LN(1.0E-9); 6.00E+3 N !
   PARAMETER DQ(LIQUID&MO,TI;0) 298.15 +R*T*LN(1.0E-9); 6.00E+3 N ! 
   PARAMETER DQ(LIQUID&MO,W:0) 298.15  +R*T*LN(1.0E-9); 6.00E+3 N !

   PARAMETER DQ(LIQUID&NB,*;0) 298.15 +R*T*LN(1.0E-9); 6.00E+3 N !
   PARAMETER DQ(LIQUID&NB,AL;0) 298.15 +R*T*LN(1.0E-9); 6.00E+3 N !
   PARAMETER DQ(LIQUID&NB,C;0) 298.15 +R*T*LN(1.0e-9); 6.00E+3 N ! 
   PARAMETER  DQ(LIQUID&NB,CO;0) 298.15  +R*T*LN(1.0E-9); 6.00E+3 N !
   PARAMETER DQ(LIQUID&NB,CR;0) 298.15 +R*T*LN(1.0E-9); 6.00E+3 N !
   PARAMETER DQ(LIQUID&NB,HF;0) 298.15 +R*T*LN(1.0E-9); 6.00E+3 N !
   PARAMETER DQ(LIQUID&NB,FE;0) 298.15 +R*T*LN(1.0E-9); 6.00E+3 N !
   PARAMETER DQ(LIQUID&NB,MO;0) 298.15 +R*T*LN(1.0E-9); 6.00E+3 N !
   PARAMETER DQ(LIQUID&NB,NB;0) 298.15 +R*T*LN(1.0E-9); 6.00E+3 N !
   PARAMETER DQ(LIQUID&NB,NI;0) 298.15 +R*T*LN(1.0E-9); 6.00E+3 N !
   PARAMETER DQ(LIQUID&NB,RE;0) 298.15 +R*T*LN(1.0E-9); 6.00E+3 N !
   PARAMETER DQ(LIQUID&NB,TA;0) 298.15 +R*T*LN(1.0E-9); 6.00E+3 N !
   PARAMETER DQ(LIQUID&NB,TI;0) 298.15 +R*T*LN(1.0E-9); 6.00E+3 N !
   PARAMETER DQ(LIQUID&NB,W:0) 298.15  +R*T*LN(1.0E-9); 6.00E+3 N !


   PARAMETER DQ(LIQUID&NI,*;0) 298.15 +R*T*LN(1.0E-9); 6.00E+3 N !
   PARAMETER  DQ(LIQUID&NI,AL;0) 298.15  +R*T*LN(1.0E-9); 6.00E+3 N !
   PARAMETER DQ(LIQUID&NI,C;0) 298.15 +R*T*LN(1.0e-9); 6.00E+3 N !
   PARAMETER  DQ(LIQUID&NI,CO;0) 298.15  +R*T*LN(1.0E-9); 6.00E+3 N !
   PARAMETER  DQ(LIQUID&NI,CR;0) 298.15 +R*T*LN(1.0E-9); 6.00E+3 N !
   PARAMETER DQ(LIQUID&NI,HF;0) 298.15 +R*T*LN(1.0E-9); 6.00E+3 N !
   PARAMETER DQ(LIQUID&NI,FE;0) 298.15 +R*T*LN(1.0E-9); 6.00E+3 N !
   PARAMETER DQ(LIQUID&NI,MO;0) 298.15 +R*T*LN(1.0E-9); 6.00E+3 N !
   PARAMETER DQ(LIQUID&NI,NB;0) 298.15 +R*T*LN(1.0E-9); 6.00E+3 N !
   PARAMETER DQ(LIQUID&NI,NI;0) 298.15 +R*T*LN(1.0E-9); 6.00E+3 N !
   PARAMETER DQ(LIQUID&NI,RE;0) 298.15 +R*T*LN(1.0E-9); 6.00E+3 N !
   PARAMETER DQ(LIQUID&NI,TA;0) 298.15 +R*T*LN(1.0E-9); 6.00E+3 N !
   PARAMETER DQ(LIQUID&NI,TI;0) 298.15 +R*T*LN(1.0E-9); 6.00E+3 N ! 
   PARAMETER DQ(LIQUID&NI,W;0) 298.15 +R*T*LN(1.0E-9); 6.000E+3 N !
 
   PARAMETER DQ(LIQUID&PT,*;0) 298.15 +R*T*LN(1.0E-9); 6.00E+3 N !
   PARAMETER DQ(LIQUID&PD,*;0) 298.15 +R*T*LN(1.0E-9); 6.00E+3 N !
   
   PARAMETER DQ(LIQUID&RE,*;0) 298.15 +R*T*LN(1.0E-9); 6.00E+3 N !
   PARAMETER DQ(LIQUID&RE,AL;0) 298.15 +R*T*LN(1.0E-9); 6.00E+3 N !
   PARAMETER DQ(LIQUID&RE,C;0) 298.15 +R*T*LN(1.0e-9); 6.00E+3 N ! 
   PARAMETER DQ(LIQUID&RE,CO;0) 298.15  +R*T*LN(1.0E-9); 6.00E+3 N !
   PARAMETER DQ(LIQUID&RE,CR;0) 298.15 +R*T*LN(1.0E-9); 6.00E+3 N !
   PARAMETER DQ(LIQUID&RE,HF;0) 298.15 +R*T*LN(1.0E-9); 6.00E+3 N !
   PARAMETER DQ(LIQUID&RE,FE;0) 298.15 +R*T*LN(1.0E-9); 6.00E+3 N !
   PARAMETER DQ(LIQUID&RE,MO;0) 298.15 +R*T*LN(1.0E-9); 6.00E+3 N !
   PARAMETER DQ(LIQUID&RE,NI;0) 298.15 +R*T*LN(1.0E-9); 6.00E+3 N !
   PARAMETER DQ(LIQUID&RE,NB;0) 298.15 +R*T*LN(1.0E-9); 6.00E+3 N !
   PARAMETER DQ(LIQUID&RE,RE;0) 298.15 +R*T*LN(1.0E-9); 6.00E+3 N !
   PARAMETER DQ(LIQUID&RE,TA;0) 298.15 +R*T*LN(1.0E-9); 6.00E+3 N !
   PARAMETER DQ(LIQUID&RE,TI;0) 298.15 +R*T*LN(1.0E-9); 6.00E+3 N !
   PARAMETER DQ(LIQUID&RE,W:0) 298.15  +R*T*LN(1.0E-9); 6.00E+3 N !
 
   PARAMETER DQ(LIQUID&TA,*;0) 298.15 +R*T*LN(1.0E-9); 6.00E+3 N !
   PARAMETER DQ(LIQUID&TA,AL;0) 298.15 +R*T*LN(1.0E-9); 6.000E+3 N !
   PARAMETER DQ(LIQUID&TA,C;0) 298.15 +R*T*LN(1.0e-9); 6.00E+3 N !  
   PARAMETER  DQ(LIQUID&TA,CO;0) 298.15  +R*T*LN(1.0E-9); 6.00E+3 N !
   PARAMETER DQ(LIQUID&TA,CR;0) 298.15  +R*T*LN(1.0E-9); 6.000E+3 N !
   PARAMETER DQ(LIQUID&TA,HF;0) 298.15 +R*T*LN(1.0E-9); 6.00E+3 N !
   PARAMETER DQ(LIQUID&TA,FE;0) 298.15 +R*T*LN(1.0E-9); 6.00E+3 N !
   PARAMETER DQ(LIQUID&TA,MO;0) 298.15 +R*T*LN(1.0E-9); 6.00E+3 N ! 
   PARAMETER DQ(LIQUID&TA,NB;0) 298.15 +R*T*LN(1.0E-9); 6.00E+3 N !
   PARAMETER DQ(LIQUID&TA,NI;0) 298.15  +R*T*LN(1.0E-9); 6.000E+3 N !
   PARAMETER DQ(LIQUID&TA,RE;0) 298.15 +R*T*LN(1.0E-9); 6.00E+3 N !
   PARAMETER DQ(LIQUID&TA,TA;0) 298.15 +R*T*LN(1.0E-9);  6.000E+3 N !
   PARAMETER DQ(LIQUID&TA,TI;0) 298.15 +R*T*LN(1.0E-9);  6.000E+3 N !
   PARAMETER DQ(LIQUID&TA,W;0) 298.15 +R*T*LN(1.0E-9); 6.00E+3 N ! 

   PARAMETER DQ(LIQUID&TI,*;0) 298.15 +R*T*LN(1.0E-9); 6.00E+3 N !
   PARAMETER DQ(LIQUID&TI,AL;0) 298.15 +R*T*LN(1.0E-9); 6.000E+3 N !
   PARAMETER DQ(LIQUID&TI,C;0) 298.15 +R*T*LN(1.0e-9); 6.00E+3 N !
   PARAMETER  DQ(LIQUID&TI,CO;0) 298.15  +R*T*LN(1.0E-9); 6.00E+3 N !
   PARAMETER DQ(LIQUID&TI,CR;0) 298.15  +R*T*LN(1.0E-9); 6.000E+3 N !
   PARAMETER DQ(LIQUID&TI,HF;0) 298.15 +R*T*LN(1.0E-9); 6.00E+3 N !
   PARAMETER DQ(LIQUID&TI,FE;0) 298.15 +R*T*LN(1.0E-9); 6.00E+3 N !
   PARAMETER DQ(LIQUID&TI,MO;0) 298.15 +R*T*LN(1.0E-9); 6.00E+3 N !
   PARAMETER DQ(LIQUID&TI,NB;0) 298.15 +R*T*LN(1.0E-9); 6.00E+3 N !
   PARAMETER DQ(LIQUID&TI,NI;0) 298.15  +R*T*LN(1.0E-9); 6.000E+3 N !
   PARAMETER DQ(LIQUID&TI,RE;0) 298.15 +R*T*LN(1.0E-9); 6.00E+3 N !
   PARAMETER DQ(LIQUID&TI,TA;0) 298.15 +R*T*LN(1.0E-9);  6.000E+3 N !
   PARAMETER DQ(LIQUID&TI,TI;0) 298.15 +R*T*LN(1.0E-9);  6.000E+3 N !
   PARAMETER DQ(LIQUID&TI,W;0) 298.15 +R*T*LN(1.0E-9); 6.00E+3 N !

   PARAMETER DQ(LIQUID&W,*;0) 298.15 +R*T*LN(1.0E-9); 6.00E+3 N !
   PARAMETER DQ(LIQUID&W,AL;0) 298.15 +R*T*LN(1.0E-9); 6.00E+3 N !
   PARAMETER DQ(LIQUID&W,C;0) 298.15 +R*T*LN(1.0e-9); 6.00E+3 N !
   PARAMETER DQ(LIQUID&W,CO;0) 298.15 +R*T*LN(1.0E-9); 6.00E+3 N !
   PARAMETER DQ(LIQUID&W,CR;0) 298.15 +R*T*LN(1.0E-9); 6.00E+3 N !
   PARAMETER DQ(LIQUID&W,FE;0) 298.15 +R*T*LN(1.0E-9); 6.00E+3 N !
   PARAMETER DQ(LIQUID&W,HF;0) 298.15 +R*T*LN(1.0E-9); 6.00E+3 N !
   PARAMETER DQ(LIQUID&W,MO;0) 298.15 +R*T*LN(1.0E-9); 6.00E+3 N !
   PARAMETER DQ(LIQUID&W,NB;0) 298.15 +R*T*LN(1.0E-9); 6.00E+3 N !
   PARAMETER DQ(LIQUID&W,NI;0) 298.15 +R*T*LN(1.0E-9); 6.00E+3 N !
   PARAMETER DQ(LIQUID&W,RE;0) 298.15 +R*T*LN(1.0E-9); 6.00E+3 N !
   PARAMETER DQ(LIQUID&W,TA;0) 298.15 +R*T*LN(1.0E-9); 6.00E+3 N !
   PARAMETER DQ(LIQUID&W,TI;0) 298.15 +R*T*LN(1.0E-9); 6.00E+3 N !
   PARAMETER DQ(LIQUID&W,W:0) 298.15  +R*T*LN(1.0E-9); 6.00E+3 N !



LIST_OF_REFERENCES
  NUMBER  SOURCE

  REF200  'Engstrom and Agren, Z. Metallkd., vol87 (1996) p92; Ni-Cr-Al'
  REF210  'Matan, Winand, Carter, Karunaratne, Bognanoff, Reed, Acta Mat. 
	    Vol46 (1998) p4587; Ni-Al-Ti'
  REF220  'Jonsson, Internal Report, Trita-Mac 562 (1994)  
	     Royal Institute of Techn., Stockholm, Sweden; Fe,Cr,Ni-FCC' 
  REF230  'Jonsson, Z. Metallkd., vol86 (1995) p 686; Cr-Fe-Ni fcc'
  REF250 'Campbell, Boettinger, Kattner, Acta Mat. Vol50 (2002) p775;
	    Ni-Co,Ni-Hf,Ni-Mo,Ni-Ta,Ni-W,Ni-Re (fcc)'
  REF260  'Campbell,Zhao,Henry, J. Phase Equilibria and Diffusion, vol 25 (2004) 
           p.6 Co-Fe (fcc) Fe-Al (fcc)'
  REF270  'Jonsson,Z. Metallkd., vol85 (1994) p.502; C-Cr-Fe-Ni (fcc),' 
  REF280 'Campbell, unpublished work, Ni-Ti-Al, Ni-Mo, Ni-Nb updated, 6/2008'
  REF290 'Gong,Scripta Mater., Ni-Pt, Vol 61 (2009) p.100.' 
  REF300 'Liu, CALPHAD, Co-X (X=Ag, Au, Cu, Pd and Pt, vol 33 (2009) 695'
  07CAR '07CAR '
  08CAR '08CAR Revised L12 description as of July 2008' 
  96Eng   'Engstrom and Agren, Z. Metallkd., vol87 (1996) p92; fcc Ni-Cr-Al'
  95Jon    'Jonsson B, ISIJ International,vol 35 (1995) 1415; 'bcc Cr-Fe-Ni'
  99Hel   'T. Helander and  Agren, Acta Mater, vol 47 (1999) 1141 'B2: Ni-Al' 

  !
